Repository: drcassar/ppr_etainf_gpsr

# New eta_inf expression
Caution, here be dragons.

File: dump/fit_results.csv (part 1 of 5)
ID,ninf,Tg,m,K,C,cost,opt,rmse,num_points,Na2O,SiO2,K2O,Li2O,Al2O3,B2O3,ZnO,BaO,MgO,P2O5,La2O3,CaO,PbO,Sb2O3,ZrO2,TiO2,CdO,Ta2O5,Y2O3,HfO2,Nb2O5,WO3,As2O3,Bi2O3,TeO2,Tl2O,Ga2O3,GeO2,SrO,FeO,MoO3,CuO,BeO,Rb2O,Cs2O,MnO,CoO,NiO,Fe2O3
000,-7.541588993278416,764.2685726213498,18.951315712096264,15393.032143916313,-23.085498227435668,1.7091653093777435,2.224757013793039e-06,0.32994321827358497,35,0.16,0.84,,,,,,,,,,,,,,,,,,,,,,,,,,,,,,,,,,,,,
001,-1.9953207151068275,746.6918980726516,30.972039812242464,3106.7966494336856,905.7583505037727,1.7979176616095784,1.0647484873643753e-07,0.20503843772847608,94,0.2,0.8,,,,,,,,,,,,,,,,,,,,,,,,,,,,,,,,,,,,,
002,-2.8381482066099064,729.4449354415366,29.671371160968068,3983.1062562864236,729.2028095198392,4.201001883820821,7.083573754656346e-06,0.33362671764729757,85,0.24,0.76,,,,,,,,,,,,,,,,,,,,,,,,,,,,,,,,,,,,,
003,-1.415155780665828,709.2426583797632,37.59563126311703,1568.8660444817986,1278.3917676734716,1.056691296165004,5.7915434237938105e-08,0.22137259053877942,45,0.34,0.66,,,,,,,,,,,,,,,,,,,,,,,,,,,,,,,,,,,,,
004,-1.9409557765937353,692.2364620124849,37.07199152908667,1836.3663483755647,1148.5687644798147,0.24006547364039288,3.681547360023796e-08,0.1446437001638852,24,0.39,0.61,,,,,,,,,,,,,,,,,,,,,,,,,,,,,,,,,,,,,
005,-1.2412393154184267,735.6197649368683,35.706185322064684,1785.5113630024389,1248.0446812471453,0.1676395598163496,3.697568904954384e-08,0.11274159594676716,27,0.23,0.77,,,,,,,,,,,,,,,,,,,,,,,,,,,,,,,,,,,,,
006,-1.8480278026780423,728.4296094323056,34.268424077861354,2308.670277029977,1074.1472717369961,0.36531824436074856,4.027402848716388e-08,0.19712691058857842,20,0.28,0.72,,,,,,,,,,,,,,,,,,,,,,,,,,,,,,,,,,,,,
007,-1.1933946163847797,713.17416357522,38.20209474130645,1413.5999912851923,1351.855175433369,4.671178319150969,6.397923733025834e-07,0.27147293824892815,136,0.33,0.67,,,,,,,,,,,,,,,,,,,,,,,,,,,,,,,,,,,,,
008,-2.169178690903984,755.0258378762334,28.87353576994016,3789.7315384664034,783.5436171863466,0.19900745757702265,5.006150963215994e-08,0.1419910873674631,20,0.17,0.83,,,,,,,,,,,,,,,,,,,,,,,,,,,,,,,,,,,,,
009,-1.5432658728647368,709.0351635963306,33.10272605291064,2265.553120714993,1024.0030121834461,0.17354564126769256,3.192510513241875e-08,0.09859039196434692,37,0.26,0.74,,,,,,,,,,,,,,,,,,,,,,,,,,,,,,,,,,,,,
010,-0.6146720505291873,710.5972098941595,40.44728163684086,986.929171311873,1567.838992316636,0.678011007391093,3.431388625629861e-06,0.22255385397249447,28,0.32,0.68,,,,,,,,,,,,,,,,,,,,,,,,,,,,,,,,,,,,,
011,-1.4661625730911632,709.0733871565036,38.16548734168223,1525.324051090603,1300.5660505792582,0.6414887199677113,1.5008377315939292e-07,0.1867322716736207,38,0.35,0.65,,,,,,,,,,,,,,,,,,,,,,,,,,,,,,,,,,,,,
012,-1.1027624730079577,699.2980760637972,41.32392634766066,1063.2303361508077,1506.1713621444646,0.28605854109691164,1.806086299717402e-07,0.233765856486601,11,0.37,0.63,,,,,,,,,,,,,,,,,,,,,,,,,,,,,,,,,,,,,
013,-2.593019803732632,666.9493428159898,34.78984997138877,2438.7751258005273,923.0620384575211,0.20038500097065448,3.5928955421926645e-08,0.1670096204857998,15,0.42,0.58,,,,,,,,,,,,,,,,,,,,,,,,,,,,,,,,,,,,,
014,-2.815288581551053,801.5002194842576,28.272423071677636,4787.757295797774,728.0247150161434,1.6909950138186,1.721945874969379e-07,0.34161308954569375,33,0.15,0.85,,,,,,,,,,,,,,,,,,,,,,,,,,,,,,,,,,,,,
015,-2.215069349783839,728.4580441071074,31.793076336995263,3006.8765275413557,900.7933956649896,2.43223905503398,1.4224195823975272e-07,0.2476897690639325,84,0.25,0.75,,,,,,,,,,,,,,,,,,,,,,,,,,,,,,,,,,,,,
016,-1.3018564740237877,726.54282179815,37.572505878210954,1558.6804285918915,1325.6545159261955,1.170643128570648,1.5181856205526145e-07,0.2013437965088716,60,0.3,0.7,,,,,,,,,,,,,,,,,,,,,,,,,,,,,,,,,,,,,
017,-1.9189364732008904,685.9800944879005,36.901926927571715,1831.5095614275979,1132.692429041469,1.5658433428172818,1.6254477361830888e-07,0.2179753111089432,69,0.4,0.6,,,,,,,,,,,,,,,,,,,,,,,,,,,,,,,,,,,,,
018,-2.1947083801748493,682.6054745762312,47.380204582317006,935.3383347113826,1595.848310328721,0.3082555359980532,1.2486186186085133e-06,0.1659926229086801,23,0.5,0.5,,,,,,,,,,,,,,,,,,,,,,,,,,,,,,,,,,,,,
019,-3.143170925602356,727.3520063213674,24.199414599424657,6056.690342445356,434.9866377558455,0.19898058690876108,2.265009024088327e-07,0.1612176456321479,16,,0.83,0.17,,,,,,,,,,,,,,,,,,,,,,,,,,,,,,,,,,,,
020,-1.5054846859421633,723.8606250510144,39.08778483772933,1470.6784667295813,1371.1481082489915,0.9203845946626115,4.905461275996493e-07,0.19556521938839566,51,,0.7,,0.3,,,,,,,,,,,,,,,,,,,,,,,,,,,,,,,,,,,
021,-1.2311425351370515,725.7544452742137,43.64312317332853,964.1722701476618,1668.1575365956985,1.7918893238809148,5.783596054853568e-07,0.22655762093561668,74,,0.67,,0.33,,,,,,,,,,,,,,,,,,,,,,,,,,,,,,,,,,,
022,-0.7373723392060565,720.701578414158,49.103792567415766,528.3027841972639,2057.6721604557392,0.09053352421898153,5.1314307388078264e-08,0.08549124908564278,25,,0.64,,0.36,,,,,,,,,,,,,,,,,,,,,,,,,,,,,,,,,,,
023,-0.7592292444040782,718.5715337173552,53.5076461578142,376.1084836522832,2294.860596760983,0.051946033006421644,1.3124743639868425e-07,0.07433783622030259,19,,0.61,,0.39,,,,,,,,,,,,,,,,,,,,,,,,,,,,,,,,,,,
024,-0.742852066967227,760.4493276836091,40.133317520333506,1129.3563263542617,1634.5682214225676,2.240334545469177,4.551807598479618e-07,0.3264421087989745,45,,0.67,0.33,,,,,,,,,,,,,,,,,,,,,,,,,,,,,,,,,,,,
025,-3.589920205040264,827.519631984635,27.64392017230992,5954.279595756258,639.8314735204908,0.2906802970129936,3.612024773221728e-07,0.12877991653514168,36,,0.73,0.08,,0.01,0.15,0.02,,,,,,,,,,,,,,,,,,,,,,,,,,,,,,,,
026,-1.878332806273668,790.5395130720702,56.61893834735158,504.40535100584606,2434.596285050558,0.9777223857178752,2.451311221646213e-07,0.3366470860125814,19,,,0.12,,0.09,0.06,,0.01,0.19,0.53,,,,,,,,,,,,,,,,,,,,,,,,,,,,,
027,-1.8074665329356594,830.4377038145589,50.42332569197136,808.5755341478861,2202.228043116748,0.16557232826810142,1.1157085126872052e-08,0.1325288287394025,19,,0.1,,,0.1,0.05,,0.16,,0.58,0.01,,,,,,,,,,,,,,,,,,,,,,,,,,,,
028,-2.975559764625375,788.1660265816297,54.52265959559847,841.6398713920136,2081.3699805888245,0.48429635189275766,6.424311207883456e-07,0.23452241604552418,18,,0.06,,,0.04,0.05,,0.33,,0.49,0.02,,,,,,,,,,,,,,,,,,,,,,,,,,,,
029,-2.387801854041978,891.4192233972256,80.45275771455952,129.9905551499551,4093.159764388198,0.24736513616870082,1.0425400623435138e-07,0.16247509628707663,19,,,,,,0.21,,0.33,0.2,0.26,,,,,,,,,,,,,,,,,,,,,,,,,,,,,
030,-1.4107855651138215,837.5110309877924,39.01186290544589,1664.8696069107673,1598.8015447414052,3.064318496907778,1.1802907164820686e-07,0.3012884058235791,73,0.02,0.71,0.09,,0.03,0.15,,,,,,,,,,,,,,,,,,,,,,,,,,,,,,,,,
031,-1.0583487370571476,810.3356608352825,40.748424515433044,1269.5120997225622,1718.3072918533499,3.4281125153881287,1.4067176862340297e-07,0.3095548508601871,77,0.08,0.75,0.08,,,0.07,,,0.01,,,0.02,,,,,,,,,,,,,,,,,,,,,,,,,,,
032,-1.6670414736832528,822.1516201823757,41.23617769985322,1494.7488593485493,1658.4430550693137,0.5820015212188607,1.3905861499796668e-07,0.15161428978030908,52,0.11,0.74,0.04,,,0.1,,0.01,,,,,,,,,,,,,,,,,,,,,,,,,,,,,,,
033,-1.241182321297379,819.2907124748128,38.825133604892315,1571.2405755186842,1582.9926034130506,0.12216288303592826,1.225926045357248e-08,0.07559767508070572,43,0.11,0.75,0.02,,0.02,0.08,0.01,,,,,,0.01,,,,,,,,,,,,,,,,,,,,,,,,,,
034,-1.2377815656726479,805.08375120085,38.49969738241665,1580.824552210849,1536.35696792304,1.1380034126630627,1.0156569078406674e-06,0.20715956971751515,55,0.07,0.66,0.09,,,,0.18,,,,,,,,,,,,,,,,,,,,,,,,,,,,,,,,
035,-2.6265965236549964,821.9814076953359,32.527191784333134,3535.8910131963903,1005.9726790959463,0.06118850148475885,1.1344714681914245e-08,0.08498645846529514,17,0.04,0.75,0.09,,,0.05,0.05,0.02,,,,,,,,,,,,,,,,,,,,,,,,,,,,,,,
036,-2.4148140818113792,839.4036899914782,35.627917286162464,2777.565070552645,1235.281773656063,0.15784858610931662,4.52928714898132e-08,0.14121313105493688,16,0.03,0.7,0.09,,,0.05,0.08,,,,,0.05,,,,,,,,,,,,,,,,,,,,,,,,,,,
037,-2.011381353203786,834.7247725950275,36.418868573390775,2363.118236374921,1334.920819211003,0.28613893163179327,9.713025309228407e-08,0.11589664721306428,43,0.03,0.74,0.08,,,0.03,0.04,0.07,,,,,,,,,,,,,,,,,,,,,,,,,,,,,,,
038,-1.6683501372662628,821.8614787167318,38.43324133253639,1835.023908209577,1489.0831661175487,0.7924119942922518,8.604779713067279e-08,0.17236687849277624,55,0.03,0.72,0.08,,,0.03,0.04,0.09,,,,,,,,,,,,,,,,,,,,,,,,,,,,,,,
039,-1.443552039719369,870.7284211142688,49.32354943545193,811.5065207462226,2323.9195556104273,0.09049871202627524,4.604888239457096e-08,0.06577379479688039,42,0.03,0.64,0.04,,,0.16,0.03,0.1,,,,,,,,,,,,,,,,,,,,,,,,,,,,,,,
040,-1.5724234547944111,851.942525349576,43.80457343757057,1246.4942606681293,1897.675406964644,0.4815755211239334,6.918819248601105e-08,0.14347798579350962,48,0.02,0.64,0.06,,,0.05,0.12,0.11,,,,,0.01,,,,,,,,,,,,,,,,,,,,,,,,,,
041,-1.1135098880223844,886.6621763521559,47.68556980447378,832.7532277066795,2337.569281470282,1.3080693596942814,4.3052439736152026e-07,0.1959003300588709,70,0.01,0.66,0.04,,0.02,0.1,0.02,0.15,,,,,,,,,,,,,,,,,,,,,,,,,,,,,,,
042,-1.0668281030321867,885.7461889598238,46.78368894945163,876.7019914255789,2285.526430968705,3.0658506015271905,8.449745991095936e-08,0.3138241032493961,67,,0.66,0.05,,,0.05,0.09,0.15,,,,,,,,,,,,,,,,,,,,,,,,,,,,,,,
043,-2.179925629955672,919.1568691837377,47.87208357127873,1211.0438016188036,2183.959155890673,1.4374382393048186,1.4159009000536127e-06,0.25244888533876714,47,,0.57,,,0.04,0.06,0.09,0.24,,,,,,,,,,,,,,,,,,,,,,,,,,,,,,,
044,-1.621272045446707,911.5986379623616,49.03671685425834,922.2555932094505,2370.165660213499,1.3574418701628628,4.349834019090615e-07,0.21465483718619818,61,,0.59,,,0.04,0.04,0.07,0.26,,,,,,0.01,,,,,,,,,,,,,,,,,,,,,,,,,
045,-2.0628838548472257,857.2288839669621,49.596658647567835,963.3980778142054,2166.026429792211,0.7945878560098456,8.434583462940161e-08,0.22338609182230668,35,0.04,0.53,,,0.02,0.07,0.12,0.21,,,,,,,,,,,,,,,,,,,,,,,,,,,,,,,
046,-1.5662857664293754,881.3286538652923,54.96392813030311,565.3863965866685,2689.382270572088,0.402438040776262,2.2056834261818814e-08,0.14335761507575115,40,0.02,0.57,0.03,,0.01,0.21,,0.16,,,,,,,,,,,,,,,,,,,,,,,,,,,,,,,
047,-1.8170869744808864,912.8775261432069,56.43743527799118,577.0310213542091,2815.872708518725,0.7628661620262371,1.8700686554733833e-07,0.21395110980389395,37,0.01,0.51,,,0.03,0.19,,0.25,,,,,,,,,,,,,,,,,,,,,,,,,,,,,,,
048,-1.606334983009412,917.176931063898,65.55793206270083,274.14140782632535,3501.957465615822,0.7612642046688447,1.2285591091815151e-06,0.16844710535538687,55,0.01,0.48,,,0.02,0.22,,0.26,,,,0.02,,,,,,,,,,,,,,,,,,,,,,,,,,,
049,-0.7646991163129074,923.391705438685,64.18239170439746,209.89779164887952,3719.5291809077657,3.5152899556962383,4.898769976648121e-07,0.33454522731665143,68,,0.52,,,0.05,0.12,,0.28,,,,0.02,,,,,,,,,,,,,,,,,,,,,,,,,,,
050,-1.8033708397746682,898.7829716857573,76.9636078754039,127.77147673153982,4112.571211351034,0.28782293668523296,8.495520361717981e-08,0.17678585338159872,19,,0.34,,,0.05,0.28,,0.31,,,,0.02,,,,,,,,,,,,,,,,,,,,,,,,,,,
051,-0.9154445852168822,918.3843527726693,62.667042762784554,251.87646443642666,3537.7093672803003,1.9553598398816279,2.5364982648989898e-08,0.28218973862743396,52,,0.52,,,0.03,0.1,0.05,0.25,,,,0.06,,,,,,,,,,,,,,,,,,,,,,,,,,,
052,-4.622074599484744,899.8782494265483,51.169966783602334,1871.614395591468,1870.3379385016458,0.1810918518584781,2.589938842864452e-07,0.13944446208900949,19,,0.46,,,0.02,0.07,0.12,0.28,,,,0.04,0.01,,,,,,,,,,,,,,,,,,,,,,,,,,
053,-2.15886166892995,915.0296193056581,58.90187042199132,549.6194268953024,2891.55860288856,0.32577302755756965,1.4558810903717023e-07,0.18749365348510244,19,,0.49,,,0.04,0.22,0.01,0.2,,,,0.03,,,,,,,,,,,,,,,,,,,,,,,,,,,
054,-3.1898359391406412,913.5620508444122,69.43570727134717,390.24801591320085,3262.508539436955,0.3594497557866805,3.2327246021987846e-07,0.20798114312552093,17,,0.39,,,,0.27,,0.29,,,0.04,,,,,,,,,,,,,,,,,,,,,,,,,,,,
055,-3.389175837841934,884.7747552900445,72.86241099198315,325.1687471742262,3304.32689216471,0.3586750842187443,1.1982080659351385e-07,0.19794320761338619,19,,0.3,,,,0.27,,0.38,,,0.05,,,,0.01,,,,,,,,,,,,,,,,,,,,,,,,
056,-3.1176408852991653,881.7376107428777,69.82596296874877,357.4219251766375,3190.8672502282466,0.24624857219212504,8.029505517622886e-08,0.1712868583257696,17,,0.28,,,,0.24,,0.33,,,0.05,0.06,,,0.01,0.03,,,,,,,,,,,,,,,,,,,,,,,
057,-5.174359243827694,844.8262279454831,61.20124013188858,1117.6958402216158,2165.7322512473424,0.3896703003962849,9.713590865944449e-08,0.20579673224388212,19,,0.07,,,0.01,0.46,0.26,,,,0.1,,,,0.03,0.01,0.06,,,,,,,,,,,,,,,,,,,,,,
058,-3.997586593425474,917.220258374286,77.82714569467635,307.6168727518945,3544.992480135982,0.28273083183170633,1.1070284898061916e-07,0.19613585215269633,15,,0.09,,,,0.52,,,,,0.08,0.26,,,0.04,,,,,,,,,,,,,,,,,,,,,,,,
059,-2.8742869130449797,898.4212458712623,78.08911687465752,190.62971073386797,3818.2365731995606,0.42425749836117443,3.4403142214526304e-07,0.21413683353060292,19,,0.07,,,,0.51,0.17,,,,0.13,0.04,,,0.04,,,0.01,0.03,,,,,,,,,,,,,,,,,,,,
060,-2.5603476831885974,951.2258755784101,83.49655159209507,121.69733938744604,4503.594443559416,0.2077105874437264,5.090738958301471e-07,0.15285853418964687,18,,0.09,,,,0.59,,,,,0.17,,,,0.03,,,0.01,0.06,0.04,,,,,,,,,,,,,,,,,,,
061,-1.6337065863709546,805.3583560987171,36.580556081681,2040.0622033556574,1355.4961646058669,0.2935571615602268,3.566250400301174e-07,0.11638375097877923,44,0.11,0.75,0.02,,0.02,0.07,,,,,,,0.02,,,,,,,,,,,,,,,,,,,,,,,,,,
062,-2.1300918076901136,800.4972766761191,33.02734280626758,2969.5432934410046,1070.5661482534433,0.6118130148333625,2.3352221146383245e-08,0.23957090393132183,22,0.03,0.79,0.09,,,0.04,0.01,,,,,,0.04,,,,,,,,,,,,,,,,,,,,,,,,,,
063,-1.4135396583209172,837.7800068893126,38.16290434103409,1775.6413901221276,1545.790555107291,3.4656857848093128,1.8585803092247e-06,0.35773375059822665,59,,0.73,0.09,,,0.04,0.04,0.06,,,,,0.04,,,,,,,,,,,,,,,,,,,,,,,,,,
064,-1.8940294768971324,817.4990021364827,35.87102996916882,2335.42765846328,1293.0860699740915,1.5912566386120128,5.543212346073231e-07,0.21660460859976133,73,0.02,0.69,0.08,,,,0.09,0.07,,,,,0.05,,,,,,,,,,,,,,,,,,,,,,,,,,
065,-2.3640213504737613,834.6532126946632,40.81338859161466,1901.466287221092,1536.8989507127897,0.09716571046214817,2.6141260059397986e-08,0.06661766567639811,44,0.02,0.61,0.06,,,0.05,0.14,0.11,,,,,0.01,,,,,,,,,,,,,,,,,,,,,,,,,,
066,-2.768130614844769,788.6120100138482,33.627344871635394,3247.773237873049,1007.0741687089153,0.5036847900434509,4.682377531973342e-08,0.14613392885168952,48,0.02,0.69,0.07,,,,0.08,0.07,,,,,0.07,,,,,,,,,,,,,,,,,,,,,,,,,,
067,-1.7655029054914835,759.3425190983368,37.73895299831799,1831.807683518482,1322.4406046002848,1.4381651728554286,1.7937032564946387e-06,0.19356669046162184,79,0.02,0.65,0.07,,,,0.06,0.06,,,,,0.14,,,,,,,,,,,,,,,,,,,,,,,,,,
068,-1.646519070581654,878.1108666847285,55.02137806845122,577.8757951127943,2662.3429099878963,2.285780789603084,2.2807221497500585e-07,0.27773622169964085,63,,0.52,,,0.03,0.1,0.08,0.21,,,,,0.05,,,,,,,,,,,,,,,,,,,,,,,,,,
069,-3.321849846051356,756.265102934314,29.747656299613713,4519.484848473083,712.0376529029495,0.15479409009461587,1.5778907124387037e-07,0.08439485816012712,44,0.01,0.68,0.07,,,,0.07,0.04,,,,,0.13,,,,,,,,,,,,,,,,,,,,,,,,,,
070,-2.9029212067778607,751.4698491374538,33.24291178206996,3271.349123824641,924.7817766445036,0.07840762724770522,2.1557583891287993e-08,0.09623158316554337,17,0.02,0.65,0.06,,,,0.05,,0.02,,,0.03,0.17,,,,,,,,,,,,,,,,,,,,,,,,,,
071,-1.2294405326575268,842.6955057923202,44.64709094584253,1037.1398201220118,2001.257176400553,0.10883133420960966,3.104670444169233e-08,0.1021332677718963,21,0.02,0.61,0.04,,0.02,,0.12,0.09,,,,0.03,0.06,,,,,,,,,,,,,,,,,,,,,,,,,,
072,-2.0885935495104153,803.5410324223405,39.5163703902135,1862.258466717944,1450.2698216809206,2.504737563759583,2.4309194018856672e-08,0.33951243530317565,46,,0.64,0.03,,,,0.07,0.08,,,,0.04,0.14,,,,,,,,,,,,,,,,,,,,,,,,,,
073,-3.8836332748523987,796.3451026980524,34.06089064363224,4027.57660419637,911.3387117183003,0.388858901419211,2.637749463914752e-08,0.21126803778262795,18,,0.64,0.03,,,,0.07,0.02,,,,0.04,0.19,,,,,,,,,,,,,,,,,,,,,,,,,,
074,-2.6033086950542463,931.4461631430686,73.33384792786408,243.77806968321448,3746.023354710778,0.9685749216410948,2.3993417105033603e-06,0.32770448028241866,19,,0.3,,,,0.19,,0.21,,,0.06,,,,0.03,0.17,0.03,,,,0.01,,,,,,,,,,,,,,,,,,
075,-6.219600997627504,873.1269783732664,66.66629340422254,1113.8040886528124,2321.6816964684126,1.8098565431881046,3.2145214071549466e-06,0.3647778560906289,29,,0.09,,,0.03,0.38,,,,,0.09,,,,0.04,0.09,0.27,,,,,0.01,,,,,,,,,,,,,,,,,
076,-0.77539735837663,699.9747713864347,35.995929570667336,1452.3930928071502,1272.272499306033,0.07333112367977357,1.5545676077703456e-08,0.1065537684466864,13,,0.8,,0.2,,,,,,,,,,,,,,,,,,,,,,,,,,,,,,,,,,,
077,-1.2741274693300972,762.467341365539,32.49656591492602,2378.5905170924893,1104.138977875577,3.345070390320383,1.0162663406040363e-06,0.3199552382229696,71,,0.78,0.07,,,,,,,,,,0.14,,,,,,,,,,,,,,,,,,,,,,,,,,
078,-1.9682917198772831,749.9758510600004,31.378696818020163,3012.1444057094322,934.7874201537501,0.14846699808385044,2.9475846636097328e-08,0.08341719256394205,43,,0.76,0.09,,,0.01,,,,,,,0.14,,,,,,,,,,,,,,,,,,,,,,,,,,
079,-2.059168238288396,802.0804979832885,34.882802598548025,2564.0440654922313,1187.995671892773,0.09607998407235496,1.0708306426472636e-07,0.11355799964275835,15,,0.75,0.1,,,0.06,,,,,,,0.1,,,,,,,,,,,,,,,,,,,,,,,,,,
080,-2.0060705094337075,742.9065765561114,31.24840722618011,3038.136036058159,914.5638195551055,0.5066179518118912,1.1558087121936456e-08,0.14003291042283142,54,,0.74,0.06,,,,,,,,,,0.19,,,,,,,,,,,,,,,,,,,,,,,,,,
081,-2.1210220190955664,732.1558309625004,30.355393448453622,3274.7544885596453,841.7301302938421,0.3194847223713211,2.556726801843448e-08,0.11067194363531145,53,,0.73,0.07,,,,,,,,,,0.2,,,,,,,,,,,,,,,,,,,,,,,,,,
082,-1.8297489990243538,732.8041904733674,31.69190604165035,2785.3410433609124,946.4715182215616,0.19326269919020156,1.8314024790395608e-07,0.09443863840725676,44,,0.73,0.06,,,,,,,,,,0.21,,,,,,,,,,,,,,,,,,,,,,,,,,
083,-1.971874683895311,730.4289414679407,29.919886559867034,3259.2145646881345,833.738470794565,0.19952033466352925,5.73815802274336e-08,0.09777632403279353,42,0.02,0.74,0.05,,,,,,,,,,0.18,,,,,,,,,,,,,,,,,,,,,,,,,,
084,-1.1045237993864465,722.6530232430538,34.13553548295787,1902.682781872728,1159.761652361946,2.711171168864784,3.2389907694829745e-07,0.27565207051811563,75,0.01,0.73,0.05,,,,,,,,,,0.2,,,,,,,,,,,,,,,,,,,,,,,,,,
085,-1.4675079633457233,698.6505203511477,36.23207260286631,1735.5822801725913,1180.9515891325493,0.03208120034066808,6.271522406406069e-09,0.06149230473398895,17,,0.66,0.15,,,,,,,,,,0.19,,,,,,,,,,,,,,,,,,,,,,,,,,
086,-1.2499006464510125,720.1010038643446,36.33892627548405,1670.3701053055731,1254.8343551670075,1.5231332293683024,7.33428544242784e-08,0.21368183330619464,69,,0.69,0.07,,,,,,,,,,0.23,,,,,,,,,,,,,,,,,,,,,,,,,,
087,-2.0313883951778573,712.9128920827516,33.37167636631686,2520.713483474459,982.6497736999738,0.02508055506999285,1.6880602332625116e-08,0.03787543172449767,35,,0.68,0.06,,,,,,,,,,0.26,,,,,,,,,,,,,,,,,,,,,,,,,,
088,-2.249610309401628,703.5826801479016,36.7266928144946,2070.4736919393235,1109.8188376705796,0.17416549854610808,7.81256310961438e-08,0.08841521194183849,45,,0.63,0.05,,,0.01,,,,,,,0.31,,,,,,,,,,,,,,,,,,,,,,,,,,
089,-1.8670934377138344,708.8043046813352,38.85891382587532,1621.0978030155793,1277.4349543772921,0.09436541665874465,1.5589402870612944e-07,0.06717976911530193,42,,0.62,0.04,,,,,,,,,,0.33,,,,,,,,,,0.01,,,,,,,,,,,,,,,,
090,-2.245124632598051,704.7400365907129,38.88791794180986,1779.9365999496586,1219.1373193527422,0.3995307330012181,3.4622062144128163e-07,0.1316491944340025,47,,0.61,0.03,,,,,,,,,,0.35,,,,,,,,,,,,,,,,,,,,,,,,,,
091,-2.0155870442047363,663.2586797618981,37.67677919773559,1718.3667890781699,1119.7169993555506,1.1367422537604124,1.126433359713297e-07,0.21633981251994056,51,0.01,0.6,0.07,,,,,,,,,,0.32,,,,,,,,,,0.01,,,,,,,,,,,,,,,,
092,-2.0704836675574065,690.2603462470364,34.958497745793196,2200.8985834237938,1024.7101784638905,0.14557272073215954,3.5678553205430175e-07,0.08207448703118743,44,0.03,0.66,0.04,,,,,,,,,,0.28,,,,,,,,,,,,,,,,,,,,,,,,,,
093,-1.4213173935614742,677.624275675906,45.4570317013158,835.900475921353,1617.4401563565,2.1307069644944754,1.975385847310246e-07,0.2571199060304905,68,0.01,0.57,0.01,,,,,,,,,,0.4,,,,,,,,,,,,,,,,,,,,,,,,,,
094,-1.7377221396923483,772.2574140215061,47.82837318870065,887.0731916913855,1916.3845180236171,0.09209926835463089,1.4466533651646236e-08,0.10144347249190729,18,0.01,0.57,,,0.03,,,,,,,,0.33,,,0.05,,,,,,,,,,,,,,,,,,,,,,,
095,-2.6238214964193003,704.4951940349399,39.072883760580936,1935.7842945028747,1177.8211918122977,0.03174646208037646,1.7011781323905684e-09,0.06306235586468095,16,0.01,0.58,0.02,,,,,,,,,,0.39,,,,,,,,,,,,,,,,,,,,,,,,,,
096,-1.9470052134633833,645.6280252290878,59.44055366727429,345.0197976113436,2105.96535954144,0.20955041182995893,7.436171234028247e-08,0.14938078960022386,19,,0.34,,,0.04,0.06,,,,,,,0.56,,,,,,,,,,,,,,,,,,,,,,,,,,
097,-2.072035863446732,670.4122105129923,90.20265398921127,42.18303265757551,3626.9731317265896,0.34847561116038217,4.18168462234772e-07,0.20535583523075965,17,,,,,,,,0.03,,,0.03,,0.01,,,0.03,,,,,0.05,0.13,,0.02,0.69,0.01,,,,,,,,,,,,,
098,-3.8691899254287256,580.5095961986892,62.05180987616947,501.738618149898,1689.4028104133204,0.31790985842252995,2.521388333992687e-07,0.20846380492393846,15,,0.2,,,0.03,0.12,,,,,,,0.65,,,,,,,,,,,,,,,,,,,,,,,,,,
099,-1.78776206801198,721.983418215472,34.55497243676856,2207.415237199066,1087.4557781657857,1.1576674392306268,6.442462571754071e-08,0.17558249293314432,77,0.03,0.61,0.05,,0.02,0.24,,,,,,,,0.05,,,,,,,,,,,,,,,,,,,,,,,,,
100,-1.3535930773729559,730.4199357457464,68.32137135066525,159.02738627670612,3006.6485358533323,0.22788426322386446,2.04223325919419e-07,0.135731465005868,25,,,,,0.09,0.74,,,,,,,0.17,,,,,,,,,,,,,,,,,,,,,,,,,,
101,-3.283536289113083,766.6504652743077,66.17690869673278,419.41452007625526,2552.9057475705754,0.6683725619611132,1.3535710032025645e-06,0.2734759469593055,19,,,,,0.06,0.74,,,,,0.03,,0.17,,,,,,,,,,,,,,,,,,,,,,,,,,
102,-4.462932878657595,752.9999237378423,63.23564149072711,723.4883068108394,2139.342137728045,0.41881897102399024,5.138899035889155e-07,0.23163865169524006,16,,,,,0.04,0.74,,,,,0.02,,0.2,,,,,,,,,,,,,,,,,,,,,,,,,,
103,-1.6399498640948835,814.730363360996,73.27817306101107,140.26596469398146,3562.261719401999,0.2288232456131436,3.716683418457747e-07,0.16079430969847708,18,,,,,0.08,0.77,,,,,0.04,0.04,0.08,,,,,,,,,,,,,,,,,,,,,,,,,,
104,-0.9674476833141902,891.03289097335,48.902952038542274,723.1486439153612,2469.2381350746086,0.09833055590644002,4.6153023790761194e-08,0.07124873526278881,39,,0.65,0.1,,0.01,0.21,0.02,,,,,,,,,,,,,,,,,,,,,,,,,,,,,,,,
105,-2.6649451654267113,716.1123263694955,29.434420100168857,3835.937458265502,721.2166793305836,0.450257597188058,3.321585976753805e-08,0.20887524175015332,23,,0.75,,0.25,,,,,,,,,,,,,,,,,,,,,,,,,,,,,,,,,,,
106,-0.2123118826969294,876.6655018059023,56.95425168790438,274.48463352683154,3211.817343665778,1.3725972561565833,2.549598537571196e-07,0.22952731143917338,54,0.03,0.65,0.04,,0.01,0.15,,0.12,,,,,,,,,,,,,,,,,,,,,,,,,,,,,,,
107,-0.3329486761003309,909.4579290418661,68.4126001378522,118.86430987731865,4135.433059786423,2.045142917253347,8.567733073477912e-06,0.27498887029354513,56,,0.52,,,0.04,0.21,,0.22,,,,,,,,,,,,,,,,,,,,,,,,,,,,,,,
108,-0.7968732584076347,701.5128267362692,34.61462158827395,1631.9191372644866,1196.0289044708059,1.0475955022097942,2.488625367377817e-06,0.1827686064101151,64,0.18,0.75,,,,,0.03,,,,,,0.04,,,,,,,,,,,,,,,,,,,,,,,,,,
109,-2.430963760364765,882.6486366823192,57.894702022484715,626.6977981099002,2658.3955139256504,0.28330700944575793,1.2388527365888918e-07,0.12995099004202884,34,,0.43,,,0.02,0.09,0.07,0.26,,,,0.09,0.04,,,,,,,,,,,,,,,,,,,,,,,,,,
110,-2.094914897497945,694.4082049170255,33.27424968123854,2510.2730627403816,944.9001668711151,0.0869215366237166,3.5486592709493836e-09,0.06368127163004475,43,0.02,0.68,0.11,,,,,,,,,,0.19,,,,,,,,,,,,,,,,,,,,,,,,,,
111,-2.2417125838432788,704.712963781017,37.24031834863617,1996.3770174433507,1138.0243447494597,0.22224212183411574,7.524849641063849e-08,0.12647898574208202,30,,0.65,,0.35,,,,,,,,,,,,,,,,,,,,,,,,,,,,,,,,,,,
112,-1.1511155352893268,710.9145743517942,61.10398936367786,243.90085407585326,2592.2057178478076,0.04450609450185561,5.827996210876484e-08,0.07042630783942042,18,,0.55,,0.45,,,,,,,,,,,,,,,,,,,,,,,,,,,,,,,,,,,
113,-5.299589228087946,906.5993279405741,24.450021663773278,10373.956340011262,374.72434490823446,0.8942027505036201,3.313327806564459e-08,0.393825098719349,13,0.1,0.9,,,,,,,,,,,,,,,,,,,,,,,,,,,,,,,,,,,,,
114,-1.6466377721787873,766.1237825957284,31.494022190438752,2827.1208292719416,1001.9541727584334,0.009642511886076344,9.997616675500032e-09,0.03714040804826854,14,,0.78,0.22,,,,,,,,,,,,,,,,,,,,,,,,,,,,,,,,,,,,
115,-2.383008865354238,820.1971056416139,56.51061287397995,630.5599112822,2402.3442659986054,0.22299281698905116,1.3008957965693867e-07,0.16097627328347044,18,,0.06,,,0.04,0.05,,0.33,,0.48,0.02,,,,,,,,0.01,,,,,,,,,,,,,,,,,,,,
116,-4.380968303454805,872.123057413453,64.76889908597444,744.8174975050684,2576.174335619793,0.49480427421400663,1.6591855442268932e-06,0.25211262349518887,16,,,,,,0.19,,0.32,,0.35,,0.14,,,,,,,,,,,,,,,,,,,,,,,,,,,
117,-1.712233482765498,755.5209623931758,33.288908766748584,2484.971253032764,1078.6418251704547,0.026576622421405904,8.915432245335409e-08,0.0639919084441545,13,,0.74,0.26,,,,,,,,,,,,,,,,,,,,,,,,,,,,,,,,,,,,
118,-2.8132858020037608,903.2178496879022,79.75590471392944,166.90236363763617,3959.7786332317946,0.02478743984703602,2.7251991752048107e-08,0.05957732600328487,14,,0.07,,,0.01,0.52,0.08,,,,0.14,,,,,0.11,0.07,,,,,,,,,,,,,,,,,,,,,,
119,-2.3393807051525686,800.5504699538237,37.2518183713795,2322.596963373605,1279.1739837756477,0.07263068397551375,2.1711889413526114e-08,0.09860563739079165,15,0.01,0.64,0.06,,,0.01,0.08,0.07,0.02,,,0.02,0.09,,,,,,,,,,,,,,,,,,,,,,,,,,
120,-4.760807398282246,921.0852231262163,76.37795117409851,440.38897409009735,3276.2425384425824,0.37282933336629553,1.4610124687624779e-07,0.22517082992492243,15,,,,,,0.35,,,,,0.14,0.06,,,0.03,0.16,0.05,,0.04,,0.02,,,,,,0.03,0.11,,,,,,,,,,,
121,-4.5213068941443,725.6856731954979,69.93724300980324,472.7720916675373,2346.2538289388367,0.6250060845925909,7.049595647234952e-07,0.2699894894107324,18,,,,,,0.35,,,,,0.1,,,,,,,,,,,,,,0.55,,,,,,,,,,,,,,
122,-3.592518888498039,692.5521678597919,72.12232705748548,287.6459962704143,2510.809284637754,0.273049958980601,1.353809568963027e-07,0.18626559378706675,16,,,,,,0.25,,,,,0.1,,,,,,,,,,,,,,0.65,,,,,,,,,,,,,,
123,-1.9228144192294339,728.6009160241382,66.91302546750771,225.57584489850822,2773.0540067217803,2.959014099847553,1.7837575079263437e-05,0.3560393379290384,50,,,,,,,,0.5,,0.5,,,,,,,,,,,,,,,,,,,,,,,,,,,,,
124,-0.9434368198914175,597.2310037969471,75.76304903051813,60.30999101707002,2898.5979984103083,0.7965557150110414,3.96974042080403e-06,0.4011009667740812,11,,,,,,,,0.35,,0.65,,,,,,,,,,,,,,,,,,,,,,,,,,,,,
125,-1.1992105273469251,773.9937561380614,81.24125975469721,58.95130789471021,3989.944788568605,0.7711180096291097,1.320088473484582e-06,0.3053502334402058,18,,,,,0.05,,,0.4,,0.55,,,,,,,,,,,,,,,,,,,,,,,,,,,,,
126,-1.2985730577854264,816.1885959817785,39.60774093890126,1501.1053467123124,1614.702773074265,0.6119699746463201,2.4934963996359194e-08,0.20283603861130978,32,0.15,0.74,,,,,,,,,,0.11,,,,,,,,,,,,,,,,,,,,,,,,,,,
127,-2.70917780367863,778.7971291046862,30.49926764628861,3915.650205859042,836.0274654273528,0.4917795246277208,1.2028496645943854e-06,0.31167816152258077,11,0.15,0.73,,,,,,,0.04,,,0.07,,,,,,,,,,,,,,,,,,,,,,,,,,,
128,-1.953148362721924,811.6343110626268,35.590114532298095,2402.026479472128,1258.590797862306,0.5336994538053061,8.713589886577555e-07,0.20996114449732828,25,0.13,0.73,,,,,,,0.03,,,0.11,,,,,,,,,,,,,,,,,,,,,,,,,,,
129,-3.1431217732415186,861.6265357278135,51.05568392011975,1217.8295494022098,2043.3842489731778,0.327179637315814,2.7074870327659095e-07,0.18327257790812354,20,0.15,0.7,,,,0.15,,,,,,,,,,,,,,,,,,,,,,,,,,,,,,,,,
130,-1.2704957333068523,779.8249343381426,32.23761960701321,2478.3355701904966,1114.5805271067084,0.0675564875841701,1.2442775414178708e-08,0.10680606926176552,12,,0.82,0.18,,,,,,,,,,,,,,,,,,,,,,,,,,,,,,,,,,,,
131,-0.7856995904322572,767.1938363828896,34.1538549085646,1844.2215150861448,1282.175991934843,0.29700102012875607,7.769952244107703e-08,0.14418423309516834,29,,0.8,0.2,,,,,,,,,,,,,,,,,,,,,,,,,,,,,,,,,,,,
132,-3.3501577221239804,800.221348195407,43.60713317689766,1949.2261600105217,1473.0685771230467,0.44064136646340857,1.6422716214714583e-07,0.25662371678897017,14,0.16,0.6,,,,0.24,,,,,,,,,,,,,,,,,,,,,,,,,,,,,,,,,
133,-2.8234947681856117,802.9678092279661,52.73308239078603,922.5386192942599,2053.5089058341496,1.142834380746392,1.4680907370334673e-06,0.3621198718345909,19,0.2,0.5,,,,0.3,,,,,,,,,,,,,,,,,,,,,,,,,,,,,,,,,
134,-0.3168403061479872,602.9472978587377,35.92061400539496,1092.70880574333,1155.4774777851298,0.10121667757444763,7.245277461320754e-08,0.15096770305167742,9,,,,,,0.6,,,,,,,,,,,,,,,,,,,,,,0.4,,,,,,,,,,,
135,-1.803363385010184,709.3043703488792,31.580922027970335,2700.742525823248,913.5237324316678,1.196182453486362,1.5718597056735284e-06,0.34616158119099866,22,,0.7,0.3,,,,,,,,,,,,,,,,,,,,,,,,,,,,,,,,,,,,
136,-0.6309143625336309,794.4914542778835,57.28687143791102,292.48116771038013,2808.8842391510484,0.23258414912127323,2.1492093608965757e-07,0.12800038221546448,29,0.17,0.5,0.02,,0.06,0.25,,,,,,,,,,,,,,,,,,,,,,,,,,,,,,,,,
137,-1.9970230283139196,787.6707483518949,53.04250612771056,677.4722446253406,2197.2518606599565,0.10599232733867159,8.153897490537076e-08,0.0947275911126745,24,0.17,0.45,0.03,,0.03,0.32,,,,,,,,,,,,,,,,,,,,,,,,,,,,,,,,,
138,-2.0403324091044324,803.5670760764594,49.05716489507018,931.6688085189144,2004.110221490225,0.15168972371609435,4.9512537007856405e-08,0.11559758142813926,23,0.17,0.54,0.02,,0.04,0.23,,,,,,,,,,,,,,,,,,,,,,,,,,,,,,,,,
139,-1.1305462306571052,793.3557184551762,55.50855762281203,413.1356268119213,2560.505639607515,0.14389807075168837,5.5386284107672434e-08,0.10550140958322331,26,0.18,0.47,0.01,,0.06,0.28,,,,,,,,,,,,,,,,,,,,,,,,,,,,,,,,,
140,-0.7443969958084822,807.6770849231746,54.9388802140759,375.56361661594593,2674.078437510891,0.06878797968422701,1.926658908801837e-08,0.07431859946491819,25,0.18,0.57,0.02,,0.05,0.19,,,,,,,,,,,,,,,,,,,,,,,,,,,,,,,,,
141,-1.643018451531172,821.4598728952782,62.56237229707476,310.6421503623819,2945.4835331963745,1.6330005769628857,1.2393939299512602e-07,0.35233290415548973,29,,,,,,0.5,0.5,,,,,,,,,,,,,,,,,,,,,,,,,,,,,,,,
142,-0.3763705348762716,832.2860774807215,46.31202508718799,663.808587621813,2282.1046553586134,0.05882322748471691,1.8905845488616235e-07,0.0992984962361834,12,0.1,0.7,0.04,,0.02,0.11,,0.01,0.01,,,0.01,,,,,,,,,,,,,,,,,,,,,,,,,,,
143,-2.879824004343354,823.41391104704,34.41042623874666,3297.4647950793565,1080.77686713498,0.4648246652848431,1.32922336398833e-06,0.20403719944340962,23,0.15,0.73,,,0.01,,,,,,,0.11,,,,,,,,,,,,,,,,,,,,,,,,,,,
144,-1.9812846997762197,846.3657852179036,75.725150750039,142.9495166351308,3737.7034224083964,0.05761205819225035,6.2020180138702e-08,0.09433117843744354,13,,,,,,0.75,,0.25,,,,,,,,,,,,,,,,,,,,,,,,,,,,,,,
145,-1.5691752467940203,696.6122972478285,66.94414189657307,185.0237734285739,2740.1560859208225,0.36948371210133457,1.8684483833464327e-06,0.20559433419792508,18,0.1,,,,,,,,,0.5,,,,,,,,,,,,,,,,,,,0.4,,,,,,,,,,
146,-2.7113868106398056,773.6864558514538,59.15051731370763,555.0500540488882,2337.0980467437994,1.8796176606659087,2.217631333231024e-06,0.3656272898930916,30,,,,,,,,,,0.5,,,,,,,,,,,,,,,,,,,0.5,,,,,,,,,,
147,-2.2485585768832403,707.352543092361,40.88749941652317,1554.0138859759334,1322.458159296001,0.8120588375468454,4.885365162670546e-07,0.20580630339103057,40,0.05,,,,,,,,,,,,,,,,,,,,,,,,,,,0.95,,,,,,,,,,,
148,-1.992618126824019,720.1960737962692,43.85679323489958,1192.458823123814,1537.100595832675,3.614068993597601,4.398051581255835e-07,0.2884023894033178,92,,0.6,,,,,,,,,,,0.4,,,,,,,,,,,,,,,,,,,,,,,,,,
149,-1.5101487651649899,677.0574294565633,56.15826324628057,389.3391395298551,2137.298653306185,6.744091566188617,1.9702608511779074e-06,0.336124494820288,128,,0.5,,,,,,,,,,,0.5,,,,,,,,,,,,,,,,,,,,,,,,,,
150,-2.6148476316012363,636.3702552103383,60.07593234638852,414.5563749343953,1979.4993975533048,3.2236004688883355,4.496221392798726e-06,0.29870764196724087,77,,0.4,,,,,,,,,,,0.6,,,,,,,,,,,,,,,,,,,,,,,,,,
151,-1.9702679181265688,743.1699614337867,40.6770898146414,1534.8164708730053,1420.7106059218327,1.0604891288283982,8.330433940100432e-08,0.22149377051959662,45,,0.65,,,,,,,,,,,0.35,,,,,,,,,,,,,,,,,,,,,,,,,,
152,-2.2295534976030607,653.1362472800092,57.5161493926411,443.6722515434155,1986.8539659500746,1.6467730326358747,1.0957648033274418e-06,0.24092156292549763,59,,0.45,,,,,,,,,,,0.55,,,,,,,,,,,,,,,,,,,,,,,,,,
153,-2.403919091285829,645.2073096149493,51.40048018446288,712.3471872433736,1657.219226007397,0.5057641122463701,4.3747258925835864e-07,0.2177920339769809,22,0.1,,,,,0.9,,,,,,,,,,,,,,,,,,,,,,,,,,,,,,,,,
154,-2.687970538269611,651.482546335612,76.11298790787824,146.09901389148652,2724.4966634700418,2.0945949551853986,3.4230596923645606e-07,0.4453213426915197,24,,,,,,0.5,,,,,,,0.5,,,,,,,,,,,,,,,,,,,,,,,,,,
155,-0.36074270217136134,800.732068141975,86.08213531711019,25.429154973520724,4775.690635846399,4.052232243630249,1.3818543206736938e-05,0.45768570734087716,42,,,,,,,,,,0.5,,0.5,,,,,,,,,,,,,,,,,,,,,,,,,,,
156,0.1432038448821584,878.813470502819,54.36264300505257,289.03234624985447,3150.489415366119,0.4025950379851764,4.8327155277583245e-08,0.15042882779282699,36,0.02,0.65,0.06,,,0.03,0.12,0.1,,,,,0.01,,,,,,,,,,,,,,,,,,,,,,,,,,
157,-2.082435360206999,902.2421228185686,60.346822874060685,475.59015996271535,2964.0952103604523,0.21539188551697208,3.9259196442376076e-08,0.12488808308051866,28,0.01,0.54,,,0.03,0.06,0.12,0.23,,,,,0.01,,,,,,,,,,,,,,,,,,,,,,,,,,
158,-2.669510676400062,750.4706662348939,38.53675954041138,2163.4833611288077,1221.0134714980254,0.05273113860869594,5.169687031012585e-09,0.07892055140906598,17,,0.67,,,,,,,,,,,0.33,,,,,,,,,,,,,,,,,,,,,,,,,,
159,-1.7879989165032342,763.2434163075893,35.11638390600962,2240.5915544475247,1180.6462650812857,0.6898209415724579,1.0594570174971118e-07,0.2622082902591292,21,0.2,0.7,,,,,,,0.1,,,,,,,,,,,,,,,,,,,,,,,,,,,,,,
160,-2.2382365999263265,846.4522589649752,33.19638638379919,3182.712939910692,1127.0474821607172,0.04393235504932291,1.4488497991220527e-08,0.07935020455183368,14,,0.7,0.2,,,,,,0.1,,,,,,,,,,,,,,,,,,,,,,,,,,,,,,
161,-3.111033321256527,796.074290084869,32.2679494084723,3865.041404389461,903.8547863542294,0.40008107692078543,7.827144621955218e-07,0.30730224451331983,9,0.15,0.74,,,,,,,0.01,,,0.1,,,,,,,,,,,,,,,,,,,,,,,,,,,
162,-1.1866018468544328,819.9126757881937,37.22804472233806,1746.252205391105,1494.8418088886874,0.11000805817446357,1.4183020910496502e-07,0.11766704386173385,16,0.12,0.65,,,0.1,0.02,,,0.04,,,0.06,,,,,,,,,,,,,,,,,,,,,,,,,,,
163,-1.3050808584231743,862.7582190188565,38.34613916522226,1747.9747615113376,1623.7690771675416,0.09806429796820604,3.6306188042067866e-08,0.09061029096682051,24,0.1,0.68,,,0.07,0.05,,,0.04,,,0.06,,,,,,,,,,,,,,,,,,,,,,,,,,,
164,-1.2644723778501756,847.6669107491921,38.91179425739944,1626.2661406424384,1638.9936581971485,0.08999028894083128,6.733712375195378e-08,0.11383385228761425,14,0.11,0.7,,,0.07,0.04,,,0.03,,,0.04,,,,,,,,,,,,,,,,,,,,,,,,,,,
165,-0.8128502155178866,889.5166054905077,40.21462105359684,1342.7975294938615,1902.3347475643284,0.24031163002530231,1.9274324800089282e-07,0.13666152919815946,26,0.05,0.7,,,0.07,0.05,,,0.05,,,0.07,,,,,,,,,,,,,,,,,,,,,,,,,,,
166,-0.5252859233987397,828.1611460443762,40.09390642471496,1148.1646750737318,1822.8135061237197,0.029669410632400917,6.788201823565432e-09,0.05747298235727854,18,0.13,0.73,0.01,,0.02,,,,0.04,,,0.08,,,,,,,,,,,,,,,,,,,,,,,,,,,
167,0.13823050304908838,834.3974977883923,43.35800547056826,695.5879865178053,2215.553125770525,0.041368297997468995,2.6401727547253895e-08,0.0679344780575953,18,0.11,0.74,0.01,,0.02,0.02,,,0.02,,,0.08,,,,,,,,,,,,,,,,,,,,,,,,,,,
168,0.2256180226241506,837.631796135727,41.5203467851365,788.5340500640339,2116.1336516507113,0.025414637653315753,3.118821551278267e-09,0.05318248164251755,18,0.11,0.74,0.01,,0.02,0.02,,,0.05,,,0.05,,,,,,,,,,,,,,,,,,,,,,,,,,,
169,0.3821109413056385,864.1811976960049,46.641064281059386,492.6200930875439,2605.152223254388,0.31150407432083593,8.114006146992675e-07,0.16736478121414514,23,0.08,0.75,0.01,,0.03,0.04,,,0.02,,,0.08,,,,,,,,,,,,,,,,,,,,,,,,,,,
170,0.2734921992919808,855.4295671248632,41.737336875204264,776.0568595960359,2189.2409027949957,0.02862146620937156,2.066011351581354e-08,0.05650582983405615,18,0.08,0.75,0.01,,0.03,0.05,,,0.01,,,0.07,,,,,,,,,,,,,,,,,,,,,,,,,,,
171,0.06857677209756242,856.1009617511947,40.34429856731831,944.0843022170502,2038.6746358394817,0.02204447058859338,2.8921753450483756e-08,0.049541938020027244,18,0.07,0.77,0.01,,0.04,0.1,,0.01,,,,0.01,,,,,,,,,,,,,,,,,,,,,,,,,,,
172,-2.1145290042249782,832.0772770921927,26.641235398903795,4834.947862723725,738.472232739589,1.208394282900025,3.86613443342787e-08,0.33009274663014126,25,0.04,0.83,0.01,,0.01,0.11,,,,,,,,,,,,,,,,,,,,,,,,,,,,,,,,,
173,-2.427320401228117,852.73369898757,45.75003986583788,1403.1867447018742,1851.3443722462123,0.13189352148425626,4.5784686741878744e-07,0.13801373693091096,14,,0.34,,,0.16,0.36,,0.14,,,,,,,,,,,,,,,,,,,,,,,,,,,,,,,
174,-3.74221045791404,901.7881118356395,61.517535802477795,775.042031715587,2622.2266765836453,0.3532907172393558,2.8712083185999937e-07,0.2469270214550239,12,,0.08,,,0.16,0.36,,,0.25,0.07,,0.08,,,,,,,,,,,,,,,,,,,,,,,,,,,
175,-6.615424447024473,1049.331102097251,45.32913992161758,4651.139261956948,1505.8229040030185,0.47668173626597654,1.7406077442230772e-08,0.23209433949432662,19,,0.55,,,0.13,0.01,,,0.3,0.01,,,,,,,,,,,,,,,,,,,,,,,,,,,,,
176,-8.044423234880878,933.2631830942613,20.706979242803246,18098.490836811805,30.848437078290978,0.8449847210711461,5.080818780041352e-07,0.29289201940282555,22,0.06,0.72,0.05,,0.11,,,,,,,0.02,,,,,,,,,,,,,,,,,,0.03,,,,,,,,,
177,-3.336094505244106,958.4447808738429,42.764514206138905,2457.8277317577263,1714.1669087231198,0.011317733541931885,4.2606884774107866e-08,0.04761453648510329,10,0.04,0.52,0.01,,0.11,,,,0.09,,,0.12,,,,0.01,,,,,,,,,,,,,,0.09,,,,,,,,,
178,-6.090045864334229,1107.5248137928597,22.9395203897619,15323.92396949453,296.8988255224175,0.010279918834674051,2.6428135001602127e-09,0.04142018069349444,12,0.05,0.84,0.03,,0.08,,,,,,,,,,,,,,,,,,,,,,,,,,,,,,,,,,
179,-7.761621840943722,956.1558260915679,23.07957054919962,15974.740904164375,160.53722784528128,0.07187407928110923,2.818397334958256e-09,0.10991055451831028,12,0.04,0.66,0.01,,0.11,,,,0.05,,,0.07,,,,0.01,,,,,,,,,,,,,,0.05,,,,,,,,,
180,-2.0261544146684383,1088.3357001118954,55.945939200435845,768.6546107359845,3252.6947140726043,0.08719412130330917,5.766494273126699e-07,0.12096160837499369,12,,0.52,,,0.24,,,,0.24,,,,,,,,,,,,,,,,,,,,,,,,,,,,,,
181,-2.360952997866147,1063.9819461677223,62.49060482630841,535.3185451755861,3565.8553181261645,0.5287574962340209,3.8112007655355384e-07,0.16731382660171276,39,,0.44,,,0.12,,,,,,,0.43,,,,,,,,,,,,,,,,,,,,,,,,,,,
182,-0.9192277837918567,846.5595874040027,41.26610862714232,1218.9378591305478,1857.4890196644453,0.18362981872279627,2.757198093410315e-07,0.13295821535450186,21,0.13,0.73,,,0.01,,,,,,,0.12,,,,,,,,,,,,,,,,,,,,,,,,,,,
